Repository: PraveenS-Chem/MOFFIT

File: mofs.json
[
  {
    "id": "hkust-1",
    "name": "HKUST-1",
    "formula": "Cu₃(BTC)₂",
    "metalNode": "Copper (Cu)",
    "applicationTypes": ["Gas Storage & Separation", "Catalysis", "Sensing & Detection"],
    "surfaceArea": 1850,
    "poreVolume": 0.75,
    "poreSize": "9.0",
    "thermalStability": 240,
    "waterStability": "Moderate",
    "recommendationScore": 9.2,
    "description": "Optimal for CH₄ and CO₂ storage. Paddle-wheel Cu nodes create high uptake capacity at moderate pressure. One of the most extensively studied benchmark MOFs."
  },
  {
    "id": "uio-66",
    "name": "UiO-66",
    "formula": "Zr₆O₄(OH)₄(BDC)₆",
    "metalNode": "Zirconium (Zr)",
    "applicationTypes": ["Catalysis", "Drug Delivery", "Carbon Capture"],
    "surfaceArea": 1187,
    "poreVolume": 0.50,
    "poreSize": "6.0",
    "thermalStability": 500,
    "waterStability": "Excellent",
    "recommendationScore": 9.6,
    "description": "Exceptional water and thermal stability up to 500°C. Top candidate for industrial catalysis and aqueous applications due to its robust Zr₆ oxo-cluster nodes."
  },
  {
    "id": "uio-67",
    "name": "UiO-67",
    "formula": "Zr₆O₄(OH)₄(BPDC)₆",
    "metalNode": "Zirconium (Zr)",
    "applicationTypes": ["Gas Storage & Separation", "Catalysis", "Carbon Capture"],
    "surfaceArea": 2200,
    "poreVolume": 0.93,
    "poreSize": "8.0",
    "thermalStability": 450,
    "waterStability": "High",
    "recommendationScore": 8.9,
    "description": "Extended biphenyl linker version of UiO-66 with larger pores and higher surface area. Excellent for bulky molecule catalysis and high-pressure CO₂ capture."
  },
  {
    "id": "mof-5",
    "name": "MOF-5",
    "formula": "Zn₄O(BDC)₃",
    "metalNode": "Zinc (Zn)",
    "applicationTypes": ["Hydrogen Storage", "Gas Storage & Separation"],
    "surfaceArea": 3534,
    "poreVolume": 1.55,
    "poreSize": "7.0–15.0",
    "thermalStability": 300,
    "waterStability": "Low",
    "recommendationScore": 8.4,
    "description": "Prototype benchmark MOF with cubic topology. Exceptional gravimetric hydrogen uptake at 77K. Sensitive to moisture; best suited for dry gas storage applications."
  },
  {
    "id": "zif-8",
    "name": "ZIF-8",
    "formula": "Zn(2-MeIm)₂",
    "metalNode": "Zinc (Zn)",
    "applicationTypes": ["Gas Storage & Separation", "Drug Delivery", "Sensing & Detection"],
    "surfaceArea": 1630,
    "poreVolume": 0.66,
    "poreSize": "11.6",
    "thermalStability": 550,
    "waterStability": "High",
    "recommendationScore": 8.8,
    "description": "Sodalite topology with 3.4 Å aperture. Highly selective for H₂/CO₂ separation and post-combustion capture. Exceptional chemical and thermal stability."
  },
  {
    "id": "mil-101-cr",
    "name": "MIL-101(Cr)",
    "formula": "Cr₃F(H₂O)₂O[BDC]₃",
    "metalNode": "Chromium (Cr)",
    "applicationTypes": ["Catalysis", "Drug Delivery", "Gas Storage & Separation"],
    "surfaceArea": 5900,
    "poreVolume": 3.86,
    "poreSize": "29–34",
    "thermalStability": 350,
    "waterStability": "Good",
    "recommendationScore": 9.0,
    "description": "Record-breaking BET surface area among Cr-MOFs. Mesoporous cages enable drug delivery and bulky molecule catalysis. Stable in aqueous and acidic media."
  },
  {
    "id": "mil-53-al",
    "name": "MIL-53(Al)",
    "formula": "Al(OH)(BDC)",
    "metalNode": "Aluminum (Al)",
    "applicationTypes": ["Gas Storage & Separation", "Carbon Capture", "Water Harvesting"],
    "surfaceArea": 1370,
    "poreVolume": 0.59,
    "poreSize": "7.3–8.5",
    "thermalStability": 400,
    "waterStability": "Excellent",
    "recommendationScore": 8.6,
    "description": "Flexible breathing MOF with pressure-responsive gate-opening. Ideal for CO₂/CH₄ separation at ambient conditions. Exhibits remarkable structural flexibility."
  },
  {
    "id": "nu-1000",
    "name": "NU-1000",
    "formula": "Zr₆(μ₃-OH)₈(OH)₈(TBAPy)₂",
    "metalNode": "Zirconium (Zr)",
    "applicationTypes": ["Catalysis", "Hydrogen Storage", "Sensing & Detection"],
    "surfaceArea": 2320,
    "poreVolume": 1.46,
    "poreSize": "31.0",
    "thermalStability": 480,
    "waterStability": "Excellent",
    "recommendationScore": 9.1,
    "description": "Hierarchical pore system with mesoporous channels ideal for enzyme immobilization and single-site catalysis. Exceptional stability for post-synthetic metalation."
  },
  {
    "id": "mof-808",
    "name": "MOF-808",
    "formula": "Zr₆O₄(OH)₄(BTC)₂(HCOO)₆",
    "metalNode": "Zirconium (Zr)",
    "applicationTypes": ["Catalysis", "Drug Delivery", "Carbon Capture"],
    "surfaceArea": 2060,
    "poreVolume": 1.07,
    "poreSize": "18.4",
    "thermalStability": 450,
    "waterStability": "Excellent",
    "recommendationScore": 8.7,
    "description": "Spiro-type topology with accessible Zr₆ nodes for Lewis-acid catalysis. Outstanding for nerve agent hydrolysis and Brønsted acid catalysis. High defect-site density."
  },
  {
    "id": "dut-49",
    "name": "DUT-49",
    "formula": "Cu₂(BBCDC)₂",
    "metalNode": "Copper (Cu)",
    "applicationTypes": ["Gas Storage & Separation", "Hydrogen Storage"],
    "surfaceArea": 5476,
    "poreVolume": 2.91,
    "poreSize": "29.0",
    "thermalStability": 260,
    "waterStability": "Low",
    "recommendationScore": 8.3,
    "description": "Exhibits negative gas adsorption (NGA) — a unique structural contraction at threshold pressure releases previously adsorbed gas. Ideal for pressure-swing gas storage studies."
  },
  {
    "id": "mil-125-ti",
    "name": "MIL-125(Ti)",
    "formula": "Ti₈O₈(OH)₄(BDC)₆",
    "metalNode": "Titanium (Ti)",
    "applicationTypes": ["Catalysis", "Sensing & Detection", "Water Harvesting"],
    "surfaceArea": 1550,
    "poreVolume": 0.68,
    "poreSize": "6.1–12.5",
    "thermalStability": 350,
    "waterStability": "High",
    "recommendationScore": 8.5,
    "description": "Photoactive titanium nodes enable photocatalytic water splitting and organic transformation under visible light. Stable in aqueous media with cyclic photocatalytic performance."
  },
  {
    "id": "mof-177",
    "name": "MOF-177",
    "formula": "Zn₄O(BTB)₂",
    "metalNode": "Zinc (Zn)",
    "applicationTypes": ["Gas Storage & Separation", "Hydrogen Storage"],
    "surfaceArea": 4746,
    "poreVolume": 1.89,
    "poreSize": "10.8–11.8",
    "thermalStability": 280,
    "waterStability": "Low",
    "recommendationScore": 8.2,
    "description": "Ultra-high surface area MOF. Exceptional gravimetric CO₂ uptake at 50 bar. BTB tricarboxylate linker creates a low-density framework ideal for high-pressure gas storage."
  },
  {
    "id": "zif-67",
    "name": "ZIF-67",
    "formula": "Co(2-MeIm)₂",
    "metalNode": "Cobalt (Co)",
    "applicationTypes": ["Catalysis", "Gas Storage & Separation", "Sensing & Detection"],
    "surfaceArea": 1544,
    "poreVolume": 0.63,
    "poreSize": "11.6",
    "thermalStability": 450,
    "waterStability": "Moderate",
    "recommendationScore": 8.1,
    "description": "Cobalt analogue of ZIF-8 with identical topology but enhanced catalytic activity. Excellent electrocatalytic performance for oxygen reduction reaction (ORR) and CO₂ reduction."
  },
  {
    "id": "cu-btc",
    "name": "Cu-BTC",
    "formula": "Cu₃(BTC)₂(H₂O)₃",
    "metalNode": "Copper (Cu)",
    "applicationTypes": ["Gas Storage & Separation", "Sensing & Detection", "Water Harvesting"],
    "surfaceArea": 1944,
    "poreVolume": 0.81,
    "poreSize": "9.0",
    "thermalStability": 250,
    "waterStability": "Low",
    "recommendationScore": 7.9,
    "description": "Isoreticular to HKUST-1 with open Cu² sites after activation. Strong Lewis acid sites for catalysis and gas binding. Widely used as industrial adsorbent for H₂S removal."
  },
  {
    "id": "mof-74-mg",
    "name": "MOF-74(Mg)",
    "formula": "Mg₂(DOBDC)",
    "metalNode": "Magnesium (Mg)",
    "applicationTypes": ["Carbon Capture", "Gas Storage & Separation"],
    "surfaceArea": 1174,
    "poreVolume": 0.57,
    "poreSize": "11.0",
    "thermalStability": 350,
    "waterStability": "Moderate",
    "recommendationScore": 9.3,
    "description": "Highest CO₂ uptake among benchmark MOFs at 1 bar and 298K due to dense open Mg² metal sites along helical rods. Optimal for post-combustion carbon capture."
  },
  {
    "id": "uio-66-nh2",
    "name": "UiO-66-NH₂",
    "formula": "Zr₆O₄(OH)₄(ATA)₆",
    "metalNode": "Zirconium (Zr)",
    "applicationTypes": ["Carbon Capture", "Catalysis", "Drug Delivery"],
    "surfaceArea": 1020,
    "poreVolume": 0.43,
    "poreSize": "5.8",
    "thermalStability": 430,
    "waterStability": "Excellent",
    "recommendationScore": 8.9,
    "description": "Amine-functionalized UiO-66 with enhanced CO₂ affinity through chemisorption. Photocatalytically active under visible light. Widely explored for drug loading and controlled release."
  },
  {
    "id": "mof-919",
    "name": "MOF-919",
    "formula": "Cu₃(MeSA)₃(POP)",
    "metalNode": "Copper (Cu)",
    "applicationTypes": ["Catalysis", "Carbon Capture"],
    "surfaceArea": 1260,
    "poreVolume": 0.61,
    "poreSize": "3.4–13.5",
    "thermalStability": 280,
    "waterStability": "Moderate",
    "recommendationScore": 7.8,
    "description": "Highly selective CO₂ over CH₄ separation via cooperative amine binding. Bimodal pore distribution enables both molecular sieving and chemisorptive capture simultaneously."
  },
  {
    "id": "pcn-222",
    "name": "PCN-222",
    "formula": "Zr₆(OH)₈(TCPP)₂",
    "metalNode": "Zirconium (Zr)",
    "applicationTypes": ["Catalysis", "Sensing & Detection", "Drug Delivery"],
    "surfaceArea": 2200,
    "poreVolume": 1.46,
    "poreSize": "37.0",
    "thermalStability": 450,
    "waterStability": "Excellent",
    "recommendationScore": 9.0,
    "description": "Mesoporous MOF with porphyrin linkers acting as single-atom catalytic sites. Ideal for enzyme-mimicking peroxidase activity, photosensitization, and heavy metal detection."
  },
  {
    "id": "zr-mof-867",
    "name": "MOF-867",
    "formula": "Zr₆O₄(OH)₄(BPYDC)₆",
    "metalNode": "Zirconium (Zr)",
    "applicationTypes": ["Catalysis", "Sensing & Detection"],
    "surfaceArea": 2110,
    "poreVolume": 0.82,
    "poreSize": "8.5",
    "thermalStability": 460,
    "waterStability": "Excellent",
    "recommendationScore": 8.4,
    "description": "Bipyridyl linker coordinates post-synthetically to metal ions enabling single-atom catalysis. Excellent platform for Ir, Ru, and Co metalation for photocatalytic H₂ evolution."
  },
  {
    "id": "mof-801",
    "name": "MOF-801",
    "formula": "Zr₆O₄(OH)₄(FUM)₆",
    "metalNode": "Zirconium (Zr)",
    "applicationTypes": ["Water Harvesting", "Gas Storage & Separation"],
    "surfaceArea": 990,
    "poreVolume": 0.36,
    "poreSize": "3.4–4.7",
    "thermalStability": 440,
    "waterStability": "Excellent",
    "recommendationScore": 8.8,
    "description": "Leading MOF for atmospheric water harvesting in arid climates. Steep water adsorption isotherm between 10–30% relative humidity enables passive water collection from desert air."
  },
  {
    "id": "mof-841",
    "name": "MOF-841",
    "formula": "Zr₆O₄(OH)₄(MTB)₂",
    "metalNode": "Zirconium (Zr)",
    "applicationTypes": ["Water Harvesting", "Gas Storage & Separation"],
    "surfaceArea": 1580,
    "poreVolume": 0.78,
    "poreSize": "5.5–9.3",
    "thermalStability": 430,
    "waterStability": "Excellent",
    "recommendationScore": 8.6,
    "description": "Second-generation water harvesting MOF with superior gravimetric water uptake over MOF-801. Highly porous Zr-framework capturing 0.25 g H₂O / g MOF at low humidity."
  },
  {
    "id": "mil-100-fe",
    "name": "MIL-100(Fe)",
    "formula": "Fe₃O(BTC)₂(H₂O)₂",
    "metalNode": "Iron (Fe)",
    "applicationTypes": ["Drug Delivery", "Catalysis", "Gas Storage & Separation"],
    "surfaceArea": 2800,
    "poreVolume": 1.20,
    "poreSize": "25–29",
    "thermalStability": 300,
    "waterStability": "Good",
    "recommendationScore": 8.7,
    "description": "Iron-based MIL-100 is biocompatible, FDA-relevant, and leading candidate for drug encapsulation. Giant cages accommodate large drug molecules including anticancer agents busulfan and camptothecin."
  },
  {
    "id": "pcn-250",
    "name": "PCN-250",
    "formula": "Fe₂Fe(μ₃-O)(ABTC)₁.₅",
    "metalNode": "Iron (Fe)",
    "applicationTypes": ["Gas Storage & Separation", "Carbon Capture", "Catalysis"],
    "surfaceArea": 1580,
    "poreVolume": 0.69,
    "poreSize": "7.7–10.3",
    "thermalStability": 350,
    "waterStability": "Good",
    "recommendationScore": 8.3,
    "description": "High volumetric methane storage MOF exceeding the 2025 DOE target. Mixed-valent Fe₂Fe trimer nodes provide stability in humid conditions and selective CO₂ adsorption."
  },
  {
    "id": "nu-125",
    "name": "NU-125",
    "formula": "Cu₂(SiTTPM)",
    "metalNode": "Copper (Cu)",
    "applicationTypes": ["Hydrogen Storage", "Gas Storage & Separation"],
    "surfaceArea": 3120,
    "poreVolume": 1.29,
    "poreSize": "6.0–10.4",
    "thermalStability": 270,
    "waterStability": "Low",
    "recommendationScore": 8.5,
    "description": "Among the best MOFs for volumetric methane storage exceeding 263 v/v at 65 bar. Silane-based core linker creates an ultra-low-density framework with exceptional gravimetric uptake."
  },
  {
    "id": "baf-1",
    "name": "BAF-1",
    "formula": "Zn(Bim)(NO₃)",
    "metalNode": "Zinc (Zn)",
    "applicationTypes": ["Sensing & Detection", "Gas Storage & Separation"],
    "surfaceArea": 1240,
    "poreVolume": 0.48,
    "poreSize": "3.1",
    "thermalStability": 390,
    "waterStability": "High",
    "recommendationScore": 7.6,
    "description": "Zeolite imidazolate framework with ultra-narrow 3.1 Å pores. Exceptional selectivity for H₂ over all other gases. Rigid framework ideal for kinetic molecular sieving applications."
  },
  {
    "id": "irmof-3",
    "name": "IRMOF-3",
    "formula": "Zn₄O(NH₂-BDC)₃",
    "metalNode": "Zinc (Zn)",
    "applicationTypes": ["Catalysis", "Drug Delivery", "Carbon Capture"],
    "surfaceArea": 2446,
    "poreVolume": 1.07,
    "poreSize": "15.0",
    "thermalStability": 300,
    "waterStability": "Low",
    "recommendationScore": 7.7,
    "description": "Amine-functionalized IRMOF with tunable post-synthetic modification sites. Linker-NH₂ groups enable Schiff base reactions for catalytic applications and CO₂ chemisorption enhancement."
  },
  {
    "id": "mof-199",
    "name": "MOF-199",
    "formula": "Cu₃(BTC)₂(H₂O)₃",
    "metalNode": "Copper (Cu)",
    "applicationTypes": ["Gas Storage & Separation", "Sensing & Detection"],
    "surfaceArea": 1780,
    "poreVolume": 0.71,
    "poreSize": "9.0",
    "thermalStability": 240,
    "waterStability": "Low",
    "recommendationScore": 7.5,
    "description": "Commercial-scale Cu paddlewheel MOF widely used as Basolite C300. Used industrially for natural gas purification and selective H₂S/SO₂ removal. Low-cost scalable synthesis."
  },
  {
    "id": "pcn-14",
    "name": "PCN-14",
    "formula": "Cu₂(AdBDC)",
    "metalNode": "Copper (Cu)",
    "applicationTypes": ["Gas Storage & Separation", "Hydrogen Storage"],
    "surfaceArea": 1753,
    "poreVolume": 0.87,
    "poreSize": "5.3–10.5",
    "thermalStability": 260,
    "waterStability": "Low",
    "recommendationScore": 8.0,
    "description": "Anthracene-containing linker provides hydrophobic inner pore surface ideal for natural gas storage. Holds records for absolute methane uptake at 290K and 35 bar conditions."
  },
  {
    "id": "mof-303",
    "name": "MOF-303",
    "formula": "Al(OH)(HPDC)",
    "metalNode": "Aluminum (Al)",
    "applicationTypes": ["Water Harvesting", "Carbon Capture"],
    "surfaceArea": 1120,
    "poreVolume": 0.49,
    "poreSize": "4.8",
    "thermalStability": 320,
    "waterStability": "Excellent",
    "recommendationScore": 9.4,
    "description": "State-of-the-art MOF for atmospheric water harvesting in sub-10% RH desert conditions. Al-rod MOF with ultra-steep water isotherms demonstrated in field trials for autonomous water generation."
  },
  {
    "id": "mof-520",
    "name": "MOF-520",
    "formula": "Al₈(μ₄-O)₂(OH)₄(BTB)₄",
    "metalNode": "Aluminum (Al)",
    "applicationTypes": ["Catalysis", "Sensing & Detection", "Drug Delivery"],
    "surfaceArea": 2471,
    "poreVolume": 1.16,
    "poreSize": "8.5–28.0",
    "thermalStability": 380,
    "waterStability": "Excellent",
    "recommendationScore": 8.2,
    "description": "Al-based MOF with hierarchical pore system enabling precise crystallographic quantification of pharmaceuticals and pesticides. Used as a single-crystal X-ray diffraction trap for guest molecules."
  }
]
